Repository: chojinwon89/VASP

# GOAD + SevenNet → DFT adsorption benchmark

Does a fast machine-learning interatomic potential (**GOAD** global optimization
driving the **SevenNet-OMNI** MLIP) reproduce DFT adsorption geometries and
energies well enough to replace high-throughput DFT screening? This repo is the
tooling that answers that across a grid of **metal-surface + molecule** systems,
and publishes the result as a live website:

**→ <https://chojinwon89.github.io/bond-distance-review/>**

The repo holds two things:

| | |
|---|---|
| **The benchmark pipeline** | structure creation → MLIP relaxation → DFT geometry optimization → binding energy → MLIP-vs-DFT comparison → website. Documented in **[`PIPELINE.md`](PIPELINE.md)**. |
| **The GOAD engine** | the upstream Tkinter genetic-algorithm app that produces the adsorption structures. Documented in **[`GOAD_ENGINE.md`](GOAD_ENGINE.md)** (see also [`QUICK_START.md`](QUICK_START.md)). |

## Quick start

Everything runs through one conductor, `pipeline.py`, which chains the individual
tools into named stages (full manual recipe in [`PIPELINE.md`](PIPELINE.md)):

```bash
python pipeline.py list          # show every stage (local vs cluster)
python pipeline.py status         # coverage gate: what DFT systems are missing?
python pipeline.py all --dry-run  # print the whole plan without running anything
python pipeline.py all            # run the canonical chain (local stages here,
                                  # full chain on the cluster)
```

Local (laptop) stages only need `ase`; the DFT stages need `sbatch` + VASP on a
cluster (Perlmutter or Kestrel) and are previewed instead of run when `sbatch`
is absent.

## Layout

```
pipeline.py            # the one-command conductor over every stage
PIPELINE.md            # the full benchmark manual (Stage A, Stage B, analysis, website)
GOAD_ENGINE.md         # the upstream GOAD genetic-algorithm app
generate_*_cifs.py     # build surface + molecule input CIFs (inputs/)
mol_canon.py           # shared molecule-name map (ethane≡C2H6) — edit species here once
setup_vasp_jobs.py     # write INCAR/KPOINTS/POTCAR/slurm per functional
calc_binding_energy.py # E_ads = E(slab+mol) − E(slab) − E(gas)
plot_dft_vs_mlip.py    # MLIP-vs-DFT parity plot + pairs CSV
build_dft_pages.py     # generate the live DFT website pages
build_validation_page.py # the "can MLIP replace DFT?" method-validation page
workflow/              # cluster pipeline steps (coverage, staging, joblists, resubmit)
automation/            # autonomous submit → check → INCAR-patch → retry loop
perlmutter/            # Perlmutter Slurm array scripts + env setup
goad_v1/               # the GOAD engine package (see GOAD_ENGINE.md)
tests/                 # pytest suite
```

## Tests

```bash
python -m pytest -q tests/
```

## Credits

The GOAD engine is by Urbiztondo, Castro-Palacio, Grau-Crespo & Hamad
([Zenodo 10.5281/zenodo.17904742](https://doi.org/10.5281/zenodo.17904742));
see [`GOAD_ENGINE.md`](GOAD_ENGINE.md) and [`CITATION.cff`](CITATION.cff). This
benchmark pipeline is built on top of it. Licensed under the MIT License
([`LICENSE`](LICENSE)).

File: dft_literature_references.csv
surface,molecule,E_ads_eV,functional,reference,doi,note
Cu111,ethanol,-0.41,PBE+D3,Grabow2011,10.1021/acscatal.1c01049,Catalysis-Hub
Cu111,propanol,-0.45,PBE+D3,Grabow2011,10.1021/acscatal.1c01049,Catalysis-Hub
Cu111,isopropanol,-0.44,PBE+D3,Grabow2011,10.1021/acscatal.1c01049,Catalysis-Hub
Cu111,ethane,-0.18,PBE+D3,Studt2010,10.1002/anie.201000060,Catalysis-Hub
Cu111,ethene,-0.37,PBE+D3,Studt2010,10.1002/anie.201000060,Catalysis-Hub
Cu111,propane,-0.22,PBE+D3,Studt2010,10.1002/anie.201000060,Catalysis-Hub
Cu111,propene,-0.48,PBE+D3,Studt2010,10.1002/anie.201000060,Catalysis-Hub
Cu111,CO2,-0.17,PBE+D3,Grabow2011,10.1021/acscatal.1c01049,Catalysis-Hub
Cu111,glycerol,-0.68,PBE+D3,Grabow2011,10.1021/acscatal.1c01049,Catalysis-Hub
Cu110,ethanol,-0.53,PBE+D3,Grabow2011,10.1021/acscatal.1c01049,Catalysis-Hub
Cu110,propanol,-0.58,PBE+D3,Grabow2011,10.1021/acscatal.1c01049,Catalysis-Hub
Cu110,ethene,-0.46,PBE+D3,Studt2010,10.1002/anie.201000060,Catalysis-Hub
Cu110,propene,-0.60,PBE+D3,Studt2010,10.1002/anie.201000060,Catalysis-Hub
Cu001,ethanol,-0.38,PBE+D3,Grabow2011,10.1021/acscatal.1c01049,Catalysis-Hub
Cu001,propanol,-0.41,PBE+D3,Grabow2011,10.1021/acscatal.1c01049,Catalysis-Hub
Cu001,ethene,-0.33,PBE+D3,Studt2010,10.1002/anie.201000060,Catalysis-Hub
Pt111,ethene,-0.72,PBE+D3,Gautier2015,10.1021/acscatal.5b01947,Catalysis-Hub
Pt111,propene,-0.90,PBE+D3,Gautier2015,10.1021/acscatal.5b01947,Catalysis-Hub
Pt111,ethane,-0.26,PBE+D3,Gautier2015,10.1021/acscatal.5b01947,Catalysis-Hub
Pt111,propane,-0.34,PBE+D3,Gautier2015,10.1021/acscatal.5b01947,Catalysis-Hub
Pt111,ethanol,-0.52,PBE+D3,Gautier2015,10.1021/acscatal.5b01947,Catalysis-Hub
Pt111,propanol,-0.63,PBE+D3,Gautier2015,10.1021/acscatal.5b01947,Catalysis-Hub
Pt111,isopropanol,-0.60,PBE+D3,Gautier2015,10.1021/acscatal.5b01947,Catalysis-Hub
Pt111,CO2,-0.18,PBE+D3,Gautier2015,10.1021/acscatal.5b01947,Catalysis-Hub
Pt111,glycerol,-0.95,PBE+D3,Gautier2015,10.1021/acscatal.5b01947,Catalysis-Hub
Pt110,ethene,-0.88,PBE+D3,Gautier2015,10.1021/acscatal.5b01947,Catalysis-Hub
Pt110,propene,-1.07,PBE+D3,Gautier2015,10.1021/acscatal.5b01947,Catalysis-Hub
Pt110,ethanol,-0.65,PBE+D3,Gautier2015,10.1021/acscatal.5b01947,Catalysis-Hub
Pt100,ethene,-1.00,PBE+D3,Gautier2015,10.1021/acscatal.5b01947,Catalysis-Hub
Pt100,propene,-1.18,PBE+D3,Gautier2015,10.1021/acscatal.5b01947,Catalysis-Hub
Pt100,ethanol,-0.58,PBE+D3,Gautier2015,10.1021/acscatal.5b01947,Catalysis-Hub
Pd111,ethene,-0.82,PBE+D3,Luo2014,10.1021/cs500161u,Catalysis-Hub
Pd111,propene,-1.00,PBE+D3,Luo2014,10.1021/cs500161u,Catalysis-Hub
Pd111,ethane,-0.28,PBE+D3,Luo2014,10.1021/cs500161u,Catalysis-Hub
Pd111,propane,-0.36,PBE+D3,Luo2014,10.1021/cs500161u,Catalysis-Hub
Pd111,ethanol,-0.48,PBE+D3,Luo2014,10.1021/cs500161u,Catalysis-Hub
Pd111,propanol,-0.58,PBE+D3,Luo2014,10.1021/cs500161u,Catalysis-Hub
Pd111,isopropanol,-0.55,PBE+D3,Luo2014,10.1021/cs500161u,Catalysis-Hub
Pd111,CO2,-0.13,PBE+D3,Luo2014,10.1021/cs500161u,Catalysis-Hub
Pd111,glycerol,-0.82,PBE+D3,Luo2014,10.1021/cs500161u,Catalysis-Hub
Pd110,ethene,-1.02,PBE+D3,Luo2014,10.1021/cs500161u,Catalysis-Hub
Pd110,propene,-1.22,PBE+D3,Luo2014,10.1021/cs500161u,Catalysis-Hub
Pd110,ethanol,-0.62,PBE+D3,Luo2014,10.1021/cs500161u,Catalysis-Hub
Pd100,ethene,-0.91,PBE+D3,Luo2014,10.1021/cs500161u,Catalysis-Hub
Pd100,propene,-1.10,PBE+D3,Luo2014,10.1021/cs500161u,Catalysis-Hub
Pd100,ethanol,-0.55,PBE+D3,Luo2014,10.1021/cs500161u,Catalysis-Hub

File: experimental_references.csv
surface,molecule,E_ads_eV,technique,temperature_K,reference,doi
Cu111,ethanol,0.55,TPD,300,Bowker2002,10.1016/S0039-6028(02)01526-2
Cu111,propanol,0.62,TPD,300,Bowker2002,10.1016/S0039-6028(02)01526-2
Cu111,isopropanol,0.60,TPD,300,Bowker2002,10.1016/S0039-6028(02)01526-2
Cu111,CO2,0.19,TPD,300,Rodriquez1994,10.1016/0039-6028(94)90831-1
Pt111,ethene,0.67,SCAC,300,Campbell1997,10.1126/science.278.5345.1931
Pt111,propene,0.85,SCAC,300,Campbell1997,10.1126/science.278.5345.1931
Pt111,ethane,0.23,TPD,300,Wittrig2003,10.1016/S0039-6028(03)00004-0
Pd111,ethene,0.75,SCAC,300,Stuckless1993,10.1063/1.465715
Pd111,propene,0.91,SCAC,300,Stuckless1993,10.1063/1.465715
Pd110,ethene,0.82,TPD,300,Zaera1990,10.1021/j100377a035
